Repository: PRIDA-TAKON/debim-specs-th

# 🏛️ debim-specs-th

> **คลังรายการประกอบแบบวัสดุก่อสร้างภาษาไทยแบบเปิด (Open Thai Declarative Architectural Specifications for [debim](https://github.com/PRIDA-TAKON/43-debim))**
`debim-specs-th` คือฐานข้อมูลรายการประกอบแบบและสเปควัสดุก่อสร้างภาษาไทยฉบับ Git-native ออกแบบมาเพื่อเป็น Open Registry มาตรฐานสำหรับสถาปนิก, วิศวกร, ผู้รับเหมา และ AI Coding Agents โดยแปลงข้อกำหนดทางสถาปัตยกรรมที่เคยกระจัดกระจายอยู่ในเอกสาร PDF หรือเล่มกระดาษ ให้กลายเป็น **Declarative YAML** ที่ตรวจสอบได้ (Deterministic), ทำ Version Control ได้, และประหยัดบริบทของ AI (Context-efficient)

---

## 🌟 จุดเด่นสำคัญ (Key Features)

1. **สอดคล้องกับมาตรฐานไทยและสากล:** อ้างอิงมาตรฐาน มอก. (TISI), มยผ. (DPT), วสท. (EIT), ASTM, JIS, และ ISO
2. **จัดหมวดหมู่ตาม MasterFormat:** จัดโครงสร้างตาม MasterFormat 50 Divisions สากล เชื่อมโยงกับระบบ IFC4 และ BIM ได้อย่างไร้รอยต่อ
3. **โครงสร้าง 3-Part Section ภาษาไทย:** ครอบคลุมคุณสมบัติทั่วไป (`general_properties`), การเตรียมพื้นผิว (`surface_preparation`), และขั้นตอนการติดตั้ง/ทา (`application_system`)
4. **Zero-Bloat Integration:** เมื่อใช้งานร่วมกับ `debim` ระบบจะดึงเฉพาะสเปคที่อาคารใช้งานจริง (`Active Materials`) เข้าเล่มรายการประกอบแบบอัตโนมัติ

---

## 🚀 วิธีนำไปใช้กับ debim (Usage with debim)

### 1. ติดตั้งสเปคผ่าน CLI
ท่านสามารถดึงสเปคจากรีโพนี้เข้าโฟลเดอร์ `specs/` ของโครงการ `debim` ได้ทันที:

```bash

# ติดตั้งสเปคคอนกรีตผสมเสร็จ 240 ksc
debim spec add PRIDA-TAKON/debim-specs-th/packages/03-concrete/concrete-readymix-240ksc

# ติดตั้งสีทาภายนอก TOA SuperShield
debim spec add PRIDA-TAKON/debim-specs-th/packages/09-finishes/toa-supershield-exterior

# ติดตั้งอิฐมวลเบา Q-CON G4
debim spec add PRIDA-TAKON/debim-specs-th/packages/04-masonry/q-con-aac-block-g4
```

### 2. อ้างอิงในแบบจำลองอาคาร (`project.yaml`)
ระบุ `material` หรือ `spec_id` ในองค์ประกอบ BIM:

```yaml
walls:
  W1:
    start_grid: [A, 1]
    end_grid: [B, 1]
    height: 3.0
    thickness: 0.10
    material: QCON_AAC_BLOCK_G4
```

### 3. ตรวจสอบและรวมเล่มรายการประกอบแบบอัตโนมัติ
```bash

# ตรวจสอบว่าโมเดลขาดสเปครายการใดหรือไม่
debim spec audit -m project.yaml

# รวมเล่มรายการประกอบแบบ MasterFormat เป็น Markdown / PDF
debim spec build -m project.yaml -o dist/specifications.pdf
```

---

## 📚 สารบัญรายการวัสดุมาตรฐาน (Specification Catalog)

ปัจจุบันมีรายการวัสดุครอบคลุม 30 แพ็กเกจหลักใน 8 หมวดงาน:

### Division 03 — คอนกรีต (Concrete)
| Package Slug | Material Spec Name | มาตรฐานอ้างอิง | รหัส MasterFormat |
|---|---|---|---|
| `concrete-readymix-240ksc` | คอนกรีตผสมเสร็จ 240 ksc (Cylinder) | มอก. 213-2552, ASTM C39, มยผ. 1101 | `03 30 00` |
| `concrete-readymix-280ksc` | คอนกรีตผสมเสร็จกำลังอัดสูง 280 ksc | มอก. 213-2552, ASTM C39 | `03 30 00` |
| `concrete-lean-140ksc` | คอนกรีตหยาบรองก้นหลุม 140 ksc | มอก. 213-2552, มยผ. 1101 | `03 30 00` |
| `cpac-super-plus-waterproof` | คอนกรีตกันซึมผสมเสร็จ ซีแพค | มอก. 213-2552, DIN 1048 | `03 30 00` |
| `post-tension-unbonded` | ระบบพื้นคอนกรีตอัดแรงชนิดดึงทีหลัง Unbonded | มอก. 420-2540, ASTM A416, PTI | `03 38 16` |

### Division 04 — งานก่ออิฐและบล็อก (Masonry)
| Package Slug | Material Spec Name | มาตรฐานอ้างอิง | รหัส MasterFormat |
|---|---|---|---|
| `clay-brick-traditional` | อิฐมอญก่อสร้างตัน ขนาด 3x6.5x14 ซม. | มอก. 77-2545, มยผ. 1106 | `04 21 00` |
| `q-con-aac-block-g4` | อิฐมวลเบาอบไอน้ำ คิวคอน เกรด G4 | มอก. 1505-2541, ASTM C1693 | `04 22 26` |
| `concrete-block-hollow` | คอนกรีตบล็อกกลวงไม่รับน้ำหนัก 7/9 ซม. | มอก. 57-2560, ASTM C129 | `04 22 00` |

### Division 05 — งานโลหะและเหล็กโครงสร้าง (Metals)
| Package Slug | Material Spec Name | มาตรฐานอ้างอิง | รหัส MasterFormat |
|---|---|---|---|
| `rebar-deformed-sd40` | เหล็กเส้นเสริมคอนกรีตข้ออ้อย SD40 | มอก. 24-2559, ASTM A615 | `03 21 00` |
| `rebar-round-rb9` | เหล็กเส้นกลมผิวเรียบ RB9 ชั้นคุณภาพ SR24 | มอก. 20-2559 | `03 21 00` |
| `structural-steel-sys-sm400` | เหล็กโครงสร้างรูปพรรณรีดร้อน SYS SM400/SS400 | มอก. 1227-2558, JIS G 3106, ASTM A36 | `05 12 00` |
| `light-gauge-steel-roof-truss` | โครงหลังคาเหล็กกล้ากำลังสูงกัลวาไนซ์ G550 | มอก. 2228-2548, ASTM A792, AS 1397 | `05 40 00` |

### Division 07 — การป้องกันความร้อนและความชื้น (Thermal & Moisture Protection)
| Package Slug | Material Spec Name | มาตรฐานอ้างอิง | รหัส MasterFormat |
|---|---|---|---|
| `scg-stay-cool-75mm` | ฉนวนใยแก้วกันความร้อน SCG Stay Cool หนา 75 มม. | มอก. 486-2527, ASTM C518, ASTM E84 | `07 21 00` |
| `sika-bituseal-membrane` | แผ่นกันซึมดัดแปลงบิทูเมนเป่าไฟ Sika BituSeal 3 มม. | DIN EN 13707, ASTM D6164 | `07 52 16` |
| `polyurethane-waterproofing-liquid` | ระบบกันซึมโพลียูรีเทนไร้รอยต่อชนิดทา | ASTM C836, BS EN 14891 | `07 14 16` |
| `bluescope-colorbond-metal-sheet` | แผ่นหลังคาเหล็กรีดลอน BlueScope Colorbond 0.48 มม. | มอก. 2753-2559, AS 1397, AS 2728 | `07 41 13` |

### Division 08 — บานประตู หน้าต่าง และกระจก (Openings)
| Package Slug | Material Spec Name | มาตรฐานอ้างอิง | รหัส MasterFormat |
|---|---|---|---|
| `aluminum-powder-coat-framing` | กรอบบานอะลูมิเนียมอบสีพาวเดอร์โค้ท 6063-T5 | มอก. 284-2560, AAMA 2604 | `08 41 13` |

File: packages/09-finishes/portland-cement-plastering-asa/spec.yaml
id: PORTLAND_CEMENT_PLASTERING_ASA
name: งานฉาบปูนซีเมนต์ (Portland Cement Plastering - ASA Standard)
manufacturer: มาตรฐานสมาคมสถาปนิกสยามฯ (ASA) และผู้ผลิตปูนซีเมนต์ชั้นนำ
category: finishes_plastering
masterformat: 09 24 00 - Portland Cement Plastering
warranty_years: 2
standards:
  asa: มาตรฐานรายการประกอบแบบก่อสร้าง สมาคมสถาปนิกสยามฯ 2552 หมวด 09 24 00
  tis: มอก. 80-2550 (ปูนซีเมนต์ผสม), มอก. 1776-2542 (ปูนฉาบสำเร็จรูป), มอก. 2595-2556
    (ปูนฉาบมวลเบา)
  dpt: มาตรฐาน มยผ. 1106-52, ASTM C926
general_properties:
- ปูนฉาบสำเร็จรูปชนิดละเอียดสำหรับผนังก่ออิฐ, ชนิดฉาบผิวคอนกรีต, ชนิดฉาบผิวบาง (Skim
  Coat) หนา 1-3 มม. และปูนฉาบขาว
- น้ำยาประสานคอนกรีต (Bonding Agent) ชนิดอะคริลิกโพลิเมอร์ สำหรับประสานปูนฉาบเก่า-ใหม่
  และทารองพื้นคอนกรีต
- เซี้ยมและร่อง PVC สำเร็จรูป คุณภาพได้มาตรฐาน ตรง ไม่บิดงอ สำหรับงานจับมุมและเซาะร่องกันร้าว
- ตะแกรงลวดกรงไก่ตาข่ายสี่เหลี่ยมจัตุรัส ขนาดช่อง 3/4 นิ้ว สำหรับเสริมแรงรอยต่อโครงสร้าง
- ความหนาของชั้นปูนฉาบรวมสองชั้นต้องไม่น้อยกว่า 15 มม. และไม่เกิน 25 มม. ผิวเรียบเนียนสม่ำเสมอ
surface_preparation:
- ผนังก่อหรือผิวคอนกรีตต้องก่อเสร็จแล้วไม่น้อยกว่า 3 วัน สะอาด ปราศจากฝุ่น คราบน้ำมัน
  หรือเศษมอร์ต้า
- สลัดดอกหรือกะเทาะผิวคอนกรีตที่เรียบเกินไปให้ขรุขระ หรือทาน้ำยาประสานคอนกรีตก่อนฉาบ
- ติดตั้งตะแกรงลวดกว้างไม่น้อยกว่า 300 มม. บริเวณแนวรอยต่อระหว่างผนังก่อกับเสา/คาน
  ค.ส.ล., รอบมุมวงกบประตู-หน้าต่าง และแนวกรีดท่อระบบ
- ตรวจสอบแนวดิ่ง-ฉาก จับปุ่มระดับห่างกันไม่เกิน 2.00 ม. และจับเซี้ยมตามมุมเสาคานให้ตรงเรียบร้อย
- ฉีดน้ำรดผนังให้ชุ่มชื้นทั่วถึงล่วงหน้าก่อนฉาบ เพื่อป้องกันผนังแย่งน้ำจากปูนฉาบ
application_system:
- ฉาบชั้นแรก (ชั้นรองพื้น) หนาประมาณ 8 มม. กดปูนให้แน่นเต็มพื้นที่ กวาดผิวหน้าตามแนวนอนให้หยาบ
  บ่มน้ำ 3 วัน ทิ้งให้แห้ง 5 วัน
- ฉาบชั้นที่สอง (ชั้นตกแต่ง) หนาประมาณ 7 มม. ปาดแต่งผิวให้เรียบเสมอปุ่มระดับ แล้วใช้ฟองน้ำชุบน้ำหมาดๆ
  กวาดปั่นผิวหน้าให้เรียบเนียน
- กรณีปูนฉาบหนาเกิน 25 มม. ต้องแบ่งฉาบเป็นหลายชั้นและเสริมด้วยตะแกรงลวด
- ทำร่องเซาะร่องปูนฉาบขนาดไม่น้อยกว่า 6 มม. ทุกระยะไม่เกิน 4.00x4.00 ม. เพื่อควบคุมการแตกร้าว
- การบ่มผิว: ฉีดน้ำพ่นฝอยวันละ 4-5 ครั้ง ต่อเนื่องกันไม่น้อยกว่า 6 วัน เพื่อป้องกันการแตกลายงา
    (Crazing)
- ทดสอบการยึดเกาะโดยการเคาะฟังเสียง ผิวปูนฉาบต้องแน่นสนิท ปราศจากเสียงโปร่ง รอยบวม
  รอยร้าว หรือร่อนหลุด
