Repository: PRIDA-TAKON/debim-specs-th

# 🏛️ debim-specs-th

> **คลังรายการประกอบแบบวัสดุก่อสร้างภาษาไทยแบบเปิด (Open Thai Declarative Architectural Specifications for [debim](https://github.com/PRIDA-TAKON/43-debim))**
`debim-specs-th` คือฐานข้อมูลรายการประกอบแบบและสเปควัสดุก่อสร้างภาษาไทยฉบับ Git-native ออกแบบมาเพื่อเป็น Open Registry มาตรฐานสำหรับสถาปนิก, วิศวกร, ผู้รับเหมา และ AI Coding Agents โดยแปลงข้อกำหนดทางสถาปัตยกรรมที่เคยกระจัดกระจายอยู่ในเอกสาร PDF หรือเล่มกระดาษ ให้กลายเป็น **Declarative YAML** ที่ตรวจสอบได้ (Deterministic), ทำ Version Control ได้, และประหยัดบริบทของ AI (Context-efficient)

---

## 🌟 จุดเด่นสำคัญ (Key Features)

1. **สอดคล้องกับมาตรฐานไทยและสากล:** อ้างอิงมาตรฐาน มอก. (TISI), มยผ. (DPT), วสท. (EIT), ASTM, JIS, และ ISO
2. **จัดหมวดหมู่ตาม MasterFormat:** จัดโครงสร้างตาม MasterFormat 50 Divisions สากล เชื่อมโยงกับระบบ IFC4 และ BIM ได้อย่างไร้รอยต่อ
3. **โครงสร้าง 3-Part Section ภาษาไทย:** ครอบคลุมคุณสมบัติทั่วไป (`general_properties`), การเตรียมพื้นผิว (`surface_preparation`), และขั้นตอนการติดตั้ง/ทา (`application_system`)
4. **Zero-Bloat Integration:** เมื่อใช้งานร่วมกับ `debim` ระบบจะดึงเฉพาะสเปคที่อาคารใช้งานจริง (`Active Materials`) เข้าเล่มรายการประกอบแบบอัตโนมัติ

---

## 🚀 วิธีนำไปใช้กับ debim (Usage with debim)

### 1. ติดตั้งสเปคผ่าน CLI
ท่านสามารถดึงสเปคจากรีโพนี้เข้าโฟลเดอร์ `specs/` ของโครงการ `debim` ได้ทันที:

```bash

# ติดตั้งสเปคคอนกรีตผสมเสร็จ 240 ksc
debim spec add PRIDA-TAKON/debim-specs-th/packages/03-concrete/concrete-readymix-240ksc

# ติดตั้งสีทาภายนอก TOA SuperShield
debim spec add PRIDA-TAKON/debim-specs-th/packages/09-finishes/toa-supershield-exterior

# ติดตั้งอิฐมวลเบา Q-CON G4
debim spec add PRIDA-TAKON/debim-specs-th/packages/04-masonry/q-con-aac-block-g4
```

### 2. อ้างอิงในแบบจำลองอาคาร (`project.yaml`)
ระบุ `material` หรือ `spec_id` ในองค์ประกอบ BIM:

```yaml
walls:
  W1:
    start_grid: [A, 1]
    end_grid: [B, 1]
    height: 3.0
    thickness: 0.10
    material: QCON_AAC_BLOCK_G4
```

### 3. ตรวจสอบและรวมเล่มรายการประกอบแบบอัตโนมัติ
```bash

# ตรวจสอบว่าโมเดลขาดสเปครายการใดหรือไม่
debim spec audit -m project.yaml

# รวมเล่มรายการประกอบแบบ MasterFormat เป็น Markdown / PDF
debim spec build -m project.yaml -o dist/specifications.pdf
```

---

## 📚 สารบัญรายการวัสดุมาตรฐาน (Specification Catalog)

ปัจจุบันมีรายการวัสดุครอบคลุม 30 แพ็กเกจหลักใน 8 หมวดงาน:

### Division 03 — คอนกรีต (Concrete)
| Package Slug | Material Spec Name | มาตรฐานอ้างอิง | รหัส MasterFormat |
|---|---|---|---|
| `concrete-readymix-240ksc` | คอนกรีตผสมเสร็จ 240 ksc (Cylinder) | มอก. 213-2552, ASTM C39, มยผ. 1101 | `03 30 00` |
| `concrete-readymix-280ksc` | คอนกรีตผสมเสร็จกำลังอัดสูง 280 ksc | มอก. 213-2552, ASTM C39 | `03 30 00` |
| `concrete-lean-140ksc` | คอนกรีตหยาบรองก้นหลุม 140 ksc | มอก. 213-2552, มยผ. 1101 | `03 30 00` |
| `cpac-super-plus-waterproof` | คอนกรีตกันซึมผสมเสร็จ ซีแพค | มอก. 213-2552, DIN 1048 | `03 30 00` |
| `post-tension-unbonded` | ระบบพื้นคอนกรีตอัดแรงชนิดดึงทีหลัง Unbonded | มอก. 420-2540, ASTM A416, PTI | `03 38 16` |

### Division 04 — งานก่ออิฐและบล็อก (Masonry)
| Package Slug | Material Spec Name | มาตรฐานอ้างอิง | รหัส MasterFormat |
|---|---|---|---|
| `clay-brick-traditional` | อิฐมอญก่อสร้างตัน ขนาด 3x6.5x14 ซม. | มอก. 77-2545, มยผ. 1106 | `04 21 00` |
| `q-con-aac-block-g4` | อิฐมวลเบาอบไอน้ำ คิวคอน เกรด G4 | มอก. 1505-2541, ASTM C1693 | `04 22 26` |
| `concrete-block-hollow` | คอนกรีตบล็อกกลวงไม่รับน้ำหนัก 7/9 ซม. | มอก. 57-2560, ASTM C129 | `04 22 00` |

### Division 05 — งานโลหะและเหล็กโครงสร้าง (Metals)
| Package Slug | Material Spec Name | มาตรฐานอ้างอิง | รหัส MasterFormat |
|---|---|---|---|
| `rebar-deformed-sd40` | เหล็กเส้นเสริมคอนกรีตข้ออ้อย SD40 | มอก. 24-2559, ASTM A615 | `03 21 00` |
| `rebar-round-rb9` | เหล็กเส้นกลมผิวเรียบ RB9 ชั้นคุณภาพ SR24 | มอก. 20-2559 | `03 21 00` |
| `structural-steel-sys-sm400` | เหล็กโครงสร้างรูปพรรณรีดร้อน SYS SM400/SS400 | มอก. 1227-2558, JIS G 3106, ASTM A36 | `05 12 00` |
| `light-gauge-steel-roof-truss` | โครงหลังคาเหล็กกล้ากำลังสูงกัลวาไนซ์ G550 | มอก. 2228-2548, ASTM A792, AS 1397 | `05 40 00` |

### Division 07 — การป้องกันความร้อนและความชื้น (Thermal & Moisture Protection)
| Package Slug | Material Spec Name | มาตรฐานอ้างอิง | รหัส MasterFormat |
|---|---|---|---|
| `scg-stay-cool-75mm` | ฉนวนใยแก้วกันความร้อน SCG Stay Cool หนา 75 มม. | มอก. 486-2527, ASTM C518, ASTM E84 | `07 21 00` |
| `sika-bituseal-membrane` | แผ่นกันซึมดัดแปลงบิทูเมนเป่าไฟ Sika BituSeal 3 มม. | DIN EN 13707, ASTM D6164 | `07 52 16` |
| `polyurethane-waterproofing-liquid` | ระบบกันซึมโพลียูรีเทนไร้รอยต่อชนิดทา | ASTM C836, BS EN 14891 | `07 14 16` |
| `bluescope-colorbond-metal-sheet` | แผ่นหลังคาเหล็กรีดลอน BlueScope Colorbond 0.48 มม. | มอก. 2753-2559, AS 1397, AS 2728 | `07 41 13` |

### Division 08 — บานประตู หน้าต่าง และกระจก (Openings)
| Package Slug | Material Spec Name | มาตรฐานอ้างอิง | รหัส MasterFormat |
|---|---|---|---|
| `aluminum-powder-coat-framing` | กรอบบานอะลูมิเนียมอบสีพาวเดอร์โค้ท 6063-T5 | มอก. 284-2560, AAMA 2604 | `08 41 13` |

File: packages/05-metals/structural-steel-framing-asa/spec.yaml
id: STRUCTURAL_STEEL_FRAMING_ASA
name: งานโครงสร้างเหล็กและงานโลหะ (Structural Steel Framing and Metal Fabrications
  - ASA Standard)
manufacturer: มาตรฐานสมาคมสถาปนิกสยามฯ (ASA) และผู้ผลิตที่ได้รับมาตรฐาน มอก./JIS
category: metals_structural_steel
masterformat: 05 12 00 - Structural Steel Framing
warranty_years: 2
standards:
  asa: มาตรฐานรายการประกอบแบบก่อสร้าง สมาคมสถาปนิกสยามฯ 2552 หมวด 05 12 00 และ 05
    50 00
  tis: มอก. 107-2533 (ท่อเหล็กกลม/เหลี่ยมกลวง), มอก. 1227-2539 (เหล็กโครงสร้างรูปพรรณรีดร้อน),
    มอก. 1288-2538 (เหล็กรูปตัวซีขึ้นรูปเย็น)
  dpt: มาตรฐาน AISC (American Institute of Steel Construction), AWS D1.1 (Structural
    Welding Code - Steel), JIS G3101 SS400, JIS G3459
general_properties:
- เหล็กโครงสร้างรูปพรรณรีดร้อน (H-Beam, I-Beam, Channel, Angle) ชั้นคุณภาพ SM400 ตาม
  มอก. 1227-2539 หรือ SS400 ตาม JIS G3101
- เหล็กรูปพรรณกลวงขึ้นรูปเย็น (ท่อกลม ท่อเหลี่ยมจัตุรัสและผืนผ้า) ชั้นคุณภาพ HS41
  ตาม มอก. 107-2533 และเหล็กรูปตัวซีตาม มอก. 1288-2538
- เหล็กไร้สนิม (Stainless Steel) สำหรับงานราวบันไดและระเบียง ใช้เกรด SUS 316 ตาม JIS
  G3459 พร้อมลวดเชื่อมเกรดเดียวกัน
- สีรองพื้นกันสนิม Red Lead Primer หรือ Zinc Chromate สำหรับเหล็กชุบสังกะสี และสีพ่นกันไฟที่มีเอกสารรับรองการทนไฟไม่น้อยกว่า
  3 ชั่วโมง
- ชิ้นส่วนเหล็กต้องตรง ไม่บิดคดงอ ค่าความเผื่อความตรงไม่เกิน 1 มม. ต่อความยาว 1 เมตร
surface_preparation:
- จัดส่งตัวอย่างเหล็กและผลการทดสอบแรงดึง ยืดตัว และการดัดโค้งจากสถาบันที่เชื่อถือได้ให้ผู้ควบคุมงานอนุมัติ
- จัดทำ Shop Drawing แบบขยายจุดต่อ รอยเชื่อม ระยะโบลท์ และขั้นตอนการประกอบติดตั้ง
- ทำความสะอาดผิวเหล็ก ลอกคราบสนิม น้ำมัน สิ่งสกปรก และสะเก็ดสแลก (Slag) ด้วยการขัดแปรงลวดหรือพ่นทราย
- ปรับระดับฐานรองรับแผ่นเหล็ก (Base Plate) ด้วยนอนชริ้งค์เกราท์ (Non-Shrink Grout)
  ให้ได้ระดับและแนวดิ่งสมบูรณ์
application_system:
- การตัด เจาะ และประกอบชิ้นส่วนเหล็กต้องทำด้วยเครื่องมือกลที่แม่นยำ ระยะคลาดเคลื่อนของความยาวไม่เกิน
  2 มม.
- การต่อเชื่อมโครงสร้างต้องทำโดยช่างเชื่อมที่ผ่านการทดสอบคุณวุฒิ และวิธีการเชื่อมสอดคล้องตามมาตรฐาน
  AWS D1.1
- การยึดต่อด้วยสลักเกลียว (High Strength Bolts) ต้องขันแน่นตามค่าแรงบิดมาตรฐาน AISC
  และตรวจสอบระยะขอบรูเจาะอย่างถูกต้อง
- ทาสีรองพื้นกันสนิมเที่ยวแรกทันทีที่ส่งเหล็กเข้าหน้างาน ทาเที่ยวที่สองหลังประกอบเชื่อมเสร็จ
  และทาซ้ำรอบแนวรอยเชื่อม ทิ้งระยะแห้งตัวอย่างน้อย 6 ชั่วโมงต่อเที่ยว
- ชิ้นส่วนที่สัมผัสหรือฝังในคอนกรีตต้องติดตั้งพุกสลักเกลียว (Anchor Bolts) ร่วมกับการเทคอนกรีตพร้อมวัดระดับอย่างแม่นยำ
