Repository: PRIDA-TAKON/debim-specs-th

# 🏛️ debim-specs-th

> **คลังรายการประกอบแบบวัสดุก่อสร้างภาษาไทยแบบเปิด (Open Thai Declarative Architectural Specifications for [debim](https://github.com/PRIDA-TAKON/43-debim))**
`debim-specs-th` คือฐานข้อมูลรายการประกอบแบบและสเปควัสดุก่อสร้างภาษาไทยฉบับ Git-native ออกแบบมาเพื่อเป็น Open Registry มาตรฐานสำหรับสถาปนิก, วิศวกร, ผู้รับเหมา และ AI Coding Agents โดยแปลงข้อกำหนดทางสถาปัตยกรรมที่เคยกระจัดกระจายอยู่ในเอกสาร PDF หรือเล่มกระดาษ ให้กลายเป็น **Declarative YAML** ที่ตรวจสอบได้ (Deterministic), ทำ Version Control ได้, และประหยัดบริบทของ AI (Context-efficient)

---

## 🌟 จุดเด่นสำคัญ (Key Features)

1. **สอดคล้องกับมาตรฐานไทยและสากล:** อ้างอิงมาตรฐาน มอก. (TISI), มยผ. (DPT), วสท. (EIT), ASTM, JIS, และ ISO
2. **จัดหมวดหมู่ตาม MasterFormat:** จัดโครงสร้างตาม MasterFormat 50 Divisions สากล เชื่อมโยงกับระบบ IFC4 และ BIM ได้อย่างไร้รอยต่อ
3. **โครงสร้าง 3-Part Section ภาษาไทย:** ครอบคลุมคุณสมบัติทั่วไป (`general_properties`), การเตรียมพื้นผิว (`surface_preparation`), และขั้นตอนการติดตั้ง/ทา (`application_system`)
4. **Zero-Bloat Integration:** เมื่อใช้งานร่วมกับ `debim` ระบบจะดึงเฉพาะสเปคที่อาคารใช้งานจริง (`Active Materials`) เข้าเล่มรายการประกอบแบบอัตโนมัติ

---

## 🚀 วิธีนำไปใช้กับ debim (Usage with debim)

### 1. ติดตั้งสเปคผ่าน CLI
ท่านสามารถดึงสเปคจากรีโพนี้เข้าโฟลเดอร์ `specs/` ของโครงการ `debim` ได้ทันที:

```bash

# ติดตั้งสเปคคอนกรีตผสมเสร็จ 240 ksc
debim spec add PRIDA-TAKON/debim-specs-th/packages/03-concrete/concrete-readymix-240ksc

# ติดตั้งสีทาภายนอก TOA SuperShield
debim spec add PRIDA-TAKON/debim-specs-th/packages/09-finishes/toa-supershield-exterior

# ติดตั้งอิฐมวลเบา Q-CON G4
debim spec add PRIDA-TAKON/debim-specs-th/packages/04-masonry/q-con-aac-block-g4
```

### 2. อ้างอิงในแบบจำลองอาคาร (`project.yaml`)
ระบุ `material` หรือ `spec_id` ในองค์ประกอบ BIM:

```yaml
walls:
  W1:
    start_grid: [A, 1]
    end_grid: [B, 1]
    height: 3.0
    thickness: 0.10
    material: QCON_AAC_BLOCK_G4
```

### 3. ตรวจสอบและรวมเล่มรายการประกอบแบบอัตโนมัติ
```bash

# ตรวจสอบว่าโมเดลขาดสเปครายการใดหรือไม่
debim spec audit -m project.yaml

# รวมเล่มรายการประกอบแบบ MasterFormat เป็น Markdown / PDF
debim spec build -m project.yaml -o dist/specifications.pdf
```

---

## 📚 สารบัญรายการวัสดุมาตรฐาน (Specification Catalog)

ปัจจุบันมีรายการวัสดุครอบคลุม 30 แพ็กเกจหลักใน 8 หมวดงาน:

### Division 03 — คอนกรีต (Concrete)
| Package Slug | Material Spec Name | มาตรฐานอ้างอิง | รหัส MasterFormat |
|---|---|---|---|
| `concrete-readymix-240ksc` | คอนกรีตผสมเสร็จ 240 ksc (Cylinder) | มอก. 213-2552, ASTM C39, มยผ. 1101 | `03 30 00` |
| `concrete-readymix-280ksc` | คอนกรีตผสมเสร็จกำลังอัดสูง 280 ksc | มอก. 213-2552, ASTM C39 | `03 30 00` |
| `concrete-lean-140ksc` | คอนกรีตหยาบรองก้นหลุม 140 ksc | มอก. 213-2552, มยผ. 1101 | `03 30 00` |
| `cpac-super-plus-waterproof` | คอนกรีตกันซึมผสมเสร็จ ซีแพค | มอก. 213-2552, DIN 1048 | `03 30 00` |
| `post-tension-unbonded` | ระบบพื้นคอนกรีตอัดแรงชนิดดึงทีหลัง Unbonded | มอก. 420-2540, ASTM A416, PTI | `03 38 16` |

### Division 04 — งานก่ออิฐและบล็อก (Masonry)
| Package Slug | Material Spec Name | มาตรฐานอ้างอิง | รหัส MasterFormat |
|---|---|---|---|
| `clay-brick-traditional` | อิฐมอญก่อสร้างตัน ขนาด 3x6.5x14 ซม. | มอก. 77-2545, มยผ. 1106 | `04 21 00` |
| `q-con-aac-block-g4` | อิฐมวลเบาอบไอน้ำ คิวคอน เกรด G4 | มอก. 1505-2541, ASTM C1693 | `04 22 26` |
| `concrete-block-hollow` | คอนกรีตบล็อกกลวงไม่รับน้ำหนัก 7/9 ซม. | มอก. 57-2560, ASTM C129 | `04 22 00` |

### Division 05 — งานโลหะและเหล็กโครงสร้าง (Metals)
| Package Slug | Material Spec Name | มาตรฐานอ้างอิง | รหัส MasterFormat |
|---|---|---|---|
| `rebar-deformed-sd40` | เหล็กเส้นเสริมคอนกรีตข้ออ้อย SD40 | มอก. 24-2559, ASTM A615 | `03 21 00` |
| `rebar-round-rb9` | เหล็กเส้นกลมผิวเรียบ RB9 ชั้นคุณภาพ SR24 | มอก. 20-2559 | `03 21 00` |
| `structural-steel-sys-sm400` | เหล็กโครงสร้างรูปพรรณรีดร้อน SYS SM400/SS400 | มอก. 1227-2558, JIS G 3106, ASTM A36 | `05 12 00` |
| `light-gauge-steel-roof-truss` | โครงหลังคาเหล็กกล้ากำลังสูงกัลวาไนซ์ G550 | มอก. 2228-2548, ASTM A792, AS 1397 | `05 40 00` |

### Division 07 — การป้องกันความร้อนและความชื้น (Thermal & Moisture Protection)
| Package Slug | Material Spec Name | มาตรฐานอ้างอิง | รหัส MasterFormat |
|---|---|---|---|
| `scg-stay-cool-75mm` | ฉนวนใยแก้วกันความร้อน SCG Stay Cool หนา 75 มม. | มอก. 486-2527, ASTM C518, ASTM E84 | `07 21 00` |
| `sika-bituseal-membrane` | แผ่นกันซึมดัดแปลงบิทูเมนเป่าไฟ Sika BituSeal 3 มม. | DIN EN 13707, ASTM D6164 | `07 52 16` |
| `polyurethane-waterproofing-liquid` | ระบบกันซึมโพลียูรีเทนไร้รอยต่อชนิดทา | ASTM C836, BS EN 14891 | `07 14 16` |
| `bluescope-colorbond-metal-sheet` | แผ่นหลังคาเหล็กรีดลอน BlueScope Colorbond 0.48 มม. | มอก. 2753-2559, AS 1397, AS 2728 | `07 41 13` |

### Division 08 — บานประตู หน้าต่าง และกระจก (Openings)
| Package Slug | Material Spec Name | มาตรฐานอ้างอิง | รหัส MasterFormat |
|---|---|---|---|
| `aluminum-powder-coat-framing` | กรอบบานอะลูมิเนียมอบสีพาวเดอร์โค้ท 6063-T5 | มอก. 284-2560, AAMA 2604 | `08 41 13` |

File: packages/08-openings/aluminium-doors-windows-asa/spec.yaml
id: ALUMINIUM_DOORS_AND_WINDOWS_ASA
name: งานประตูและหน้าต่างอลูมิเนียม (Aluminium Doors and Windows - ASA Standard)
manufacturer: มาตรฐานสมาคมสถาปนิกสยามฯ (ASA) และผู้ผลิตที่ได้รับมาตรฐาน มอก.
category: openings_aluminium
masterformat: 08 11 16 - Aluminium Doors and Frames
warranty_years: 2
standards:
  asa: มาตรฐานรายการประกอบแบบก่อสร้าง สมาคมสถาปนิกสยามฯ 2552 หมวด 08 11 16 และ 08
    51 13
  tis: มอก. 284-2530 (โครงอลูมิเนียมสำหรับงานอาคาร), มอก. 829-2531 (ประตูหน้าต่างอลูมิเนียม)
  dpt: มาตรฐาน ASTM B221 (Aluminum Alloy 6063 T5), AAMA Standards
general_properties:
- เส้นอลูมิเนียมอัลลอยด์ Alloy 6063 T5 มีกำลังดึงประลัย (Ultimate Tensile Strength)
  ไม่น้อยกว่า 151.7 MPa (22,000 psi)
- ผิวอลูมิเนียมชุบอโนไดซ์ (Anodized) มีความหนาฟิล์มไม่น้อยกว่า 15 ไมครอน (±2 ไมครอน)
  หรือพ่นสีผงอบความร้อน (Powder Coating)
- สกรูยึดวงกบและบานกรอบทั้งหมดต้องเป็นสแตนเลสสตีล SUS 304 ไม่เป็นสนิม
- ยางอัดกระจกชนิด Neoprene หรือ EPDM ทนความร้อนและรังสี UV พร้อมสักหลาด (Wool Pile)
  ชนิดมีแถบกันน้ำรอบกรอบบาน
- ยาแนวภายนอกด้วยซิลิโคนชนิด Non-Staining ไม่ทิ้งคราบสกปรกบนกระจกและอลูมิเนียม
surface_preparation:
- วัดขนาดช่องเปิดจริงจากหน้างานภายหลังหล่อเสาเอ็น คานทับหลัง และจับเซี้ยมฉาบปูนเสร็จเรียบร้อย
- ตรวจสอบช่องเปิดต้องได้แนวดิ่ง ฉาก และระนาบ โดยเว้นระยะห่างรอบวงกบด้านละประมาณ 5
  มม. สำหรับยาแนว
- ทำความสะอาดช่องเปิด ปราศจากคราบปูน น้ำมัน และฝุ่นละออง
- จัดทำ Shop Drawing แสดงหน้าตัดโปรไฟล์ ความหนา รายละเอียดจุดต่อ รอยต่อกันน้ำ และการรับแรงลม
application_system:
- ประกอบบานกรอบและวงกบอลูมิเนียมด้วยความประณีต อัดซิลิโคนกันน้ำที่รอยต่อมุมโปรไฟล์ทุกจุด
- ติดตั้งวงกบเข้ากับเสาเอ็น ค.ส.ล. ด้วยพุกเหล็กและสกรูสแตนเลส ระยะห่างไม่เกิน 500
  มม. ให้มั่นคงแข็งแรง
- เซาะร่องปูนฉาบรอบวงกบ 5x3 มม. อุดด้วยวัสดุยาแนวกันน้ำพร้อมเส้นโฟมหนุน (Backer Rod)
- ติดตั้งกระจก ยางอัดกระจก EPDM และยาแนวรอยต่อด้วยซิลิโคนสีเดียวกับอลูมิเนียมอย่างประณีตเรียบเนียน
- พ่นเคลือบฟิล์มกันรอย Strippable PVC Coating เพื่อปกป้องผิวอลูมิเนียมตลอดระยะเวลาก่อสร้าง
- ทดสอบการเปิด-ปิด และทดสอบการรั่วซึมของน้ำฝน (Water Leakage Test) ด้วยการฉีดน้ำแรงดันสูงตามมาตรฐาน
